Repository: kuennethgroup/PolyBiodeg

# PolyBiodeg : A Polymer Biodegradability Prediction Webapp

## 🔍 About the Project

**PolyBiodeg** is an interactive web-based simulator designed to enable the real-time prediction of polymer environmental behavior. Unlike traditional toxicity screening, this tool focuses on predicting the **kinetic biodegradation percentage** of a polymer over time. By leveraging deep learning and transfer learning from molecular data, the application allows researchers to input polymer structures and visualize their degradation pathways.

The application deploys a **Frozen-Layer Fine-Tuned Deep Neural Network (DNN)**. This model was specifically adapted to capture the unique structural characteristics of polymers to provide accurate, time-dependent biodegradation forecasts.

---

## 🧬 Methodology & Model Training

### 🚀 **Input & Visualization**
* **Flexible Structure Input:** Users can construct polymer structures visually using an integrated **Ketcher** molecular editor or by manually entering **PSMILES** strings.
* **PSMILES Standard:** Structures must use the `[*]` notation to represent connection points for the repeating unit.
* **Automated Canonicalization:** The system automatically processes and canonicalizes the input structure to ensure a standardized chemical representation.

### 🧠 **Model Inference Pipeline**
* **High-Dimensional Fingerprinting:** The processed polymer structure is converted into a **600-dimensional PolyBERT fingerprint**, capturing complex chemical features.
* **Kinetic Prediction:** Using the trained DNN, the application predicts the biodegradation percentage as a function of time, ranging from **Day 1 to Day 101**.
* **Feature Integration:** The model takes a 601-dimensional input vector consisting of the 600D PolyBERT fingerprint plus a 1D time variable (day).

### 📈 **Interactive Simulation**
* **Multi-Day Analysis:** Users can select specific timeframes or multiple individual days to compare predicted biodegradation percentages.
* **Kinetic Curve:** The results are visualized as a **kinetic biodegradation curve**, providing an intuitive assessment of how a polymer breaks down over its environmental lifespan.
* **Threshold Monitoring:** The simulator includes a **60% "Ready Biodegradability" threshold** marker to align with international standards.

---

## 🔬 Methodology & Model Training

The predictive engine behind PolyBiodeg is the result of advanced deep learning strategies:

* **Frozen-Layer Transfer Learning:** To overcome the challenge of limited polymer data, the model was initialized with weights from a Deep Neural Network pre-trained on the large **Tox21 molecular dataset**.
* **Architecture:** The model consists of an input layer for 601 features, followed by hidden layers activations, **Batch Normalization**, and **Dropout** for robust generalization.
* **Optimization:** **Optuna** was utilized for comprehensive hyperparameter tuning, ensuring maximum predictive performance and stability.

---

## 📁 Repository Structure and File Descriptions

This repository is organized to separate the core interactive web application from the experimental model training notebooks. 

* **`PolyBiodeg.py`**: The main Python script that runs the Streamlit interactive web application. It handles the user interface, takes SMILES inputs, and generates the biodegradation kinetic curves.
* **`config.py`**: Contains the configuration settings, global variables, and path definitions required by the main application.
* **`requirements.txt`**: A list of all Python dependencies and exact library versions required to run the code (e.g., `numpy`, `streamlit`, `torch`).
* **`Dockerfile`**: Instructions for containerizing the application. This ensures the app runs consistently across any operating system without manual environment setup.
* **`README.md`**: This documentation file.
* **`data/`**: Directory containing the datasets used by the application.
  * `POL_DNN_data.csv`: The primary dataset containing polymer SMILES strings and their encoded features used by the web app for inference.
* **`models/`**: Directory containing the saved weights of the trained predictive models.
  * `Final_Polymer_Transfer_Model.pt`: The final, fine-tuned PyTorch model weights used by the web application to make real-time predictions.
* **`model_training_notebooks/`**: Directory containing the Jupyter notebooks and research files used during the thesis to train and evaluate the models (includes subfolders for Autogluon, Base DNN, and Few-Shot learning experiments).

---

## ⚙️ 1. Data Preprocessing & Input Engineering

- **Molecular Fingerprints (600D):**
  - Polymer repeat units converted into fingerprint vectors (RDKit / custom encoding).
  
- **Time Feature (1D):**
  - Biodegradation is time-dependent → added `Days` as input.

- **Final Input:**

- **Noble Split (Critical):**
- 80% → Training + CV (64 polymers)
- 20% → Noble Test Set (16 polymers, completely unseen)

---

File: model_training_notebooks/Data_preprocessing_polymer/PSMILE_CO2_Biodegrade.csv
Substance Name,psmiles,Guideline,Time_day,Biodegradation
Polyethylene glycol,*CCO*,OECD 301B,7,0.240
Polyethylene glycol,*CCO*,OECD 301B,9,0.560
Polyethylene glycol,*CCO*,OECD 301B,11,0.610
Polyethylene glycol,*CCO*,OECD 301B,14,0.650
Polyethylene glycol,*CCO*,OECD 301B,17,0.690
Polyethylene glycol,*CCO*,OECD 301B,18,0.690
Polyethylene glycol,*CCO*,OECD 301B,20,0.750
Polyethylene glycol,*CCO*,OECD 301B,21,0.769
Polyethylene glycol,*CCO*,OECD 301B,24,0.820
Polyethylene glycol,*CCO*,OECD 301B,25,0.860
Polyethylene glycol,*CCO*,OECD 301B,26,0.880
Polyethylene glycol,*CCO*,OECD 301B,28,0.910
Polypropylene glycol,*CC(C)O*,OECD 301B,28,0.950
Polypropylene glycol,*CC(C)O*,OECD 301B,21,0.870
Poly(methyl methacrylate),*CC(C)(C(=O)OC)*,OECD 301B,21,0.850
Poly(acrylamide),*CC(C(N)=O)*,OECD 301B,28,0.874
Polyacrylic acid,*CC(C(=O)O)*,OECD 301B,5,0.100
Polyacrylic acid,*CC(C(=O)O)*,OECD 301B,8,0.230
Polyacrylic acid,*CC(C(=O)O)*,OECD 301B,11,0.490
Polyacrylic acid,*CC(C(=O)O)*,OECD 301B,14,0.570
Polyacrylic acid,*CC(C(=O)O)*,OECD 301B,15,0.659
Polyacrylic acid,*CC(C(=O)O)*,OECD 301B,16,0.698
Polyacrylic acid,*CC(C(=O)O)*,OECD 301B,18,0.780
Polyacrylic acid,*CC(C(=O)O)*,OECD 301B,21,0.810
Polyacrylic acid,*CC(C(=O)O)*,OECD 301B,24,0.870
Polyacrylic acid,*CC(C(=O)O)*,OECD 301B,28,0.960
Polyacrylic acid,*CC(C(=O)O)*,OECD 301B,28,0.940
Poly(sodium ?-hydroxy acrylate),*CC(O)(C(O)=O)*,OECD 301B,5,0.141
Polyamine,*NCC*.*OCC*,OECD 301B,1,0.020
Poly(vinyl alcohol),*CC(O)*,OECD 301B,2,0.090
Polyethylene glycol,*CCO*,OECD 301B,6,0.050
Polypropylene glycol,*CC(C)O*,OECD 301B,7,0.100
Polypropylene glycol,*CC(C)O*,OECD 301B,14,0.780
Polypropylene glycol,*CC(C)O*,OECD 301B,25,0.760
Polypropylene glycol,*CC(C)O*,OECD 301B,28,0.980
Polyethylene glycol,*CCO*,OECD 301B,14,0.820
Polyethylene glycol,*CCO*,OECD 301B,28,0.970
Chitosan,*OC1C(CO)OC(C(N)C1(O))*,OECD 301B,28,0.850
Poly(propylene carbonate),*CC(C)OC(=O)O*,OECD 301B,7,0.015
Poly(3-hydroxybutyrate-co-3-hydroxyhexanoate),*C(C)CC(=O)O*.*C(CC)CC(=O)O*,OECD 301B,5,0.050
Poly(3-hydroxybutyrate-co-3-hydroxyhexanoate),*C(C)CC(=O)O*.*C(CCC)CC(=O)O*,OECD 301B,7,0.059
Poly(3-hydroxybutyrate-co-3-hydroxyhexanoate),*C(C)CC(=O)O*.*C(CC)CC(=O)O*,OECD 301B,21,0.575
Poly(3-hydroxybutyrate-co-3-hydroxyhexanoate),*C(C)CC(=O)O*.*C(CC)CC(=O)O*,OECD 301B,10,0.600
Poly(aspartic acid),*NC(=O)CC(C(=O)O)*,OECD 301B,2,0.057
Poly(aspartic acid),*NC(=O)CC(C(=O)O)*,OECD 301B,3,0.114
Poly(aspartic acid),*NC(=O)CC(C(=O)O)*,OECD 301B,5,0.131
Poly(aspartic acid),*NC(=O)CC(C(=O)O)*,OECD 301B,7,0.160
Poly(aspartic acid),*NC(=O)CC(C(=O)O)*,OECD 301B,14,0.727
Poly(aspartic acid),*NC(=O)CC(C(=O)O)*,OECD 301B,21,0.841
Poly(aspartic acid),*NC(=O)CC(C(=O)O)*,OECD 301B,28,0.970
Polyacrylic acid,*CC(C(=O)O)*,OECD 301B,1,0.000
Polyacrylic acid,*CC(C(=O)O)*,OECD 301B,2,0.033
Polyacrylic acid,*CC(C(=O)O)*,OECD 301B,4,0.090
Polyacrylic acid,*CC(C(=O)O)*,OECD 301B,7,0.225
Polyacrylic acid,*CC(C(=O)O)*,OECD 301B,12,0.600
Polyacrylic acid,*CC(C(=O)O)*,OECD 301B,14,0.740
Polyacrylic acid,*CC(C(=O)O)*,OECD 301B,18,0.780
Polyacrylic acid,*CC(C(=O)O)*,OECD 301B,23,0.866
Polyacrylic acid,*CC(C(=O)O)*,OECD 301B,21,0.816
Polyacrylic acid,*CC(C(=O)O)*,OECD 301B,22,0.840
Polyacrylic acid,*CC(C(=O)O)*,OECD 301B,28,0.970
Poly(vinyl alcohol),*CC(O)*,OECD 301B,12,0.540
Poly(vinyl alcohol),*CC(O)*,OECD 301B,18,0.884
Poly(vinyl alcohol),*CC(O)*,OECD 301B,21,0.890
Polyethylene glycol,*CCO*,OECD 301B,14,0.430
Polyethylene glycol,*CCO*,OECD 301B,18,0.623
Polyethylene glycol,*CCO*,OECD 301B,21,0.720
Starch,*OC1C(O)OC(C(O)C1(O))*,OECD 301B,5,0.181
Pullulan,*CC1OC(C(O)C(O)C1O)COCC2C(O)C(O)C(C(O)C2CO)COCC3C(O)C(O)C(C(O)C3CO)O*,OECD 301B,7,0.498
Curdlan,*OC1C(O)C(CO)OC(C1(O))*,OECD 301B,11,0.715
Poly(butylene succinate),*CCCCOC(=O)CCC(=O)O*,OECD 301B,5,0.050
Polyethylene adipate,*CCOC(=O)CCCCC(=O)O*,OECD 301B,28,0.910
Polyacrylic acid,*CC(C(=O)O)*,OECD 301B,11,0.526
P-AA/MA,*CC(C(=O)O)*.*C(C(=O)O)C(C(=O)O)*,OECD 301B,1,0.040
P-AA/MA,*CC(C(=O)O)*.*C(C(=O)O)C(C(=O)O)*,OECD 301B,28,0.970
Cellulose,*OC1C(O)C(O)C(OC1(CO))*,OECD 301B,11,0.535
Poly(butylene succinate),*CCCCOC(=O)CCC(=O)O*,OECD 301B,11,0.380
Polyamide 6,*CCCCCC(=O)N*,OECD 301B,28,0.990
Polycaprolactone,*CCCCCC(=O)O*,OECD 301B,5,0.039
Polyamide 4,*CCCC(=O)N*,OECD 301B,14,0.788
